Repository: kimorphe/Impedance2020

2021/02/02

不飽和粘土ペレットのインピーダンス測定に関するデータ
2020年度の卒論
python code, C/C++
実験データはアップロードせず（当面)
:

File: datafiles0129.csv
ID,name,year,month,day,time,gauge,rebound,m_wet,diameter,height,volume,rho_wet,m_dry,m_water,rho_dry,rho_clay,water_content,Vw,Vs,porosity,saturation,use
-,-,yy,mm,dd,tt,[mm],[mm],[g],[mm],[mm],[mm3],[g/cm3],[g],[g],[g/cm3],[g/cm3],[%],[mm3],[mm3],[%],[%],0/1
1,data1,2021,1,29,10:00,10.4,0.34,11.64,29.26,9.959,6696.6 ,1.74 ,9.5,2.14,1.42 ,2.70 ,0.225,2140,3518.5 ,0.47,0.673,0
2,data2,2021,1,29,10:13,10.39,0.34,11.64,29.26,9.949,6689.9 ,1.74 ,9.5,2.14,1.42 ,2.70 ,0.225,2140,3518.5 ,0.47,0.675,1
3,data3,2021,1,29,10:27,10.39,0.34,11.64,29.26,9.949,6689.9 ,1.74 ,9.5,2.14,1.42 ,2.70 ,0.225,2140,3518.5 ,0.47,0.675,1
4,data4,2021,1,29,10:49,10.38,0.34,11.64,29.26,9.939,6683.2 ,1.74 ,9.5,2.14,1.42 ,2.70 ,0.225,2140,3518.5 ,0.47,0.676,1
5,data5,2021,1,29,11:10,10.37,0.34,11.64,29.26,9.929,6676.4 ,1.74 ,9.5,2.14,1.42 ,2.70 ,0.225,2140,3518.5 ,0.47,0.678,1
6,data6,2021,1,29,14:22,10.35,0.34,11.64,29.26,9.909,6663.0 ,1.75 ,9.5,2.14,1.43 ,2.70 ,0.225,2140,3518.5 ,0.47,0.681,1
7,data7,2021,1,29,14:48,9.9,0.34,11.64,29.26,9.459,6360.4 ,1.83 ,9.5,2.14,1.49 ,2.70 ,0.225,2140,3518.5 ,0.45,0.753,0
8,data8,2021,1,29,17:08,9.88,0.34,11.64,29.26,9.439,6346.9 ,1.83 ,9.5,2.14,1.50 ,2.70 ,0.225,2140,3518.5 ,0.45,0.757,1
9,data9,2021,1,29,17:32,9.88,0.34,11.64,29.26,9.439,6346.9 ,1.83 ,9.5,2.14,1.50 ,2.70 ,0.225,2140,3518.5 ,0.45,0.757,1
10,data10,2021,1,29,17:52,9.4,0.34,11.64,29.26,8.959,6024.2 ,1.93 ,9.5,2.14,1.58 ,2.70 ,0.225,2140,3518.5 ,0.42,0.854,0
11,data11,2021,1,29,18:06,9.39,0.34,11.64,29.26,8.949,6017.5 ,1.93 ,9.5,2.14,1.58 ,2.70 ,0.225,2140,3518.5 ,0.42,0.856,1
12,data12,2021,1,29,18:40,9.38,0.34,11.64,29.26,8.939,6010.7 ,1.94 ,9.5,2.14,1.58 ,2.70 ,0.225,2140,3518.5 ,0.41,0.859,1
13,data13,2021,1,29,19:04,9.38,0.34,11.64,29.26,8.939,6010.7 ,1.94 ,9.5,2.14,1.58 ,2.70 ,0.225,2140,3518.5 ,0.41,0.859,1
14,data14,2021,1,29,19:28,9.38,0.34,11.64,29.26,8.939,6010.7 ,1.94 ,9.5,2.14,1.58 ,2.70 ,0.225,2140,3518.5 ,0.41,0.859,1
15,data15,2021,1,29,20:20,8.88,0.34,11.64,29.26,8.439,5674.5 ,2.05 ,9.5,2.14,1.67 ,2.70 ,0.225,2140,3518.5 ,0.38,0.993,0
16,data16,2021,1,29,21:00,8.86,0.34,11.64,29.26,8.419,5661.1 ,2.06 ,9.5,2.14,1.68 ,2.70 ,0.225,2140,3518.5 ,0.38,0.999,1
17,data17,2021,1,29,21:31,8.86,0.34,11.64,29.26,8.419,5661.1 ,2.06 ,9.5,2.14,1.68 ,2.70 ,0.225,2140,3518.5 ,0.38,0.999,1
18,data18,2021,1,29,22:08,8.86,0.34,11.64,29.26,8.419,5661.1 ,2.06 ,9.5,2.14,1.68 ,2.70 ,0.225,2140,3518.5 ,0.38,0.999,1
19,data19,2021,1,29,22:31,8.86,0.34,11.64,29.26,8.419,5661.1 ,2.06 ,9.5,2.14,1.68 ,2.70 ,0.225,2140,3518.5 ,0.38,0.999,1
20,data20,2021,1,29,23:44,8.86,0.370000000000001,11.64,29.26,8.419,5661.1 ,2.06 ,9.5,2.14,1.68 ,2.70 ,0.225,2140,3518.5 ,0.38,0.999,1
,,,,,除荷時,9.23,,11.64,29.26,8.789,,,9.5,,,2.70 ,,,,,,

File: datafiles0201.csv
ID,name,year,month,day,time,gauge,rebound,m_wet,diameter,height,volume,rho_wet,m_dry,m_water,rho_dry,rho_clay,water_content,Vw,Vs,porosity,saturation,use
-,-,yy,mm,dd,tt,[mm],[mm,[g],[mm],[mm],[mm3],[g/cm3],[g],[g],[g/cm3],[g/cm3],[%],[mm3],[mm3],[%],[%],0/1
1,data1,2021,2,1,8:57,9.72,0.58,11.52,29.31,9.79,6605.48 ,1.74 ,9.5,2.02,1.44 ,2.70 ,0.213,2020,3518.5 ,0.47,0.65,0
2,data2,2021,2,1,9:20,9.72,0.58,11.52,29.31,9.79,6605.48 ,1.74 ,9.5,2.02,1.44 ,2.70 ,0.213,2020,3518.5 ,0.47,0.65,1
3,data3,2021,2,1,10:00,9.72,0.58,11.52,29.31,9.79,6605.48 ,1.74 ,9.5,2.02,1.44 ,2.70 ,0.213,2020,3518.5 ,0.47,0.65,1
4,data4,2021,2,1,10:30,9.71,0.58,11.52,29.31,9.78,6598.73 ,1.75 ,9.5,2.02,1.44 ,2.70 ,0.213,2020,3518.5 ,0.47,0.66,1
5,data5,2021,2,1,10:40,9.22,0.58,11.52,29.31,9.29,6268.12 ,1.84 ,9.5,2.02,1.52 ,2.70 ,0.213,2020,3518.5 ,0.44,0.73,0
6,data6,2021,2,1,11:20,9.2,0.58,11.52,29.31,9.27,6254.62 ,1.84 ,9.5,2.02,1.52 ,2.70 ,0.213,2020,3518.5 ,0.44,0.74,1
7,data7,2021,2,1,12:00,9.19,0.58,11.52,29.31,9.26,6247.88 ,1.84 ,9.5,2.02,1.52 ,2.70 ,0.213,2020,3518.5 ,0.44,0.74,1
8,data8,2021,2,1,12:30,9.18,0.58,11.52,29.31,9.25,6241.13 ,1.85 ,9.5,2.02,1.52 ,2.70 ,0.213,2020,3518.5 ,0.44,0.74,1
9,data9,2021,2,1,12:40,8.71,0.58,11.52,29.31,8.78,5924.01 ,1.94 ,9.5,2.02,1.60 ,2.70 ,0.213,2020,3518.5 ,0.41,0.84,0
10,data10,2021,2,1,13:20,8.69,0.58,11.52,29.31,8.76,5910.52 ,1.95 ,9.5,2.02,1.61 ,2.70 ,0.213,2020,3518.5 ,0.40,0.84,1
11,data11,2021,2,1,14:00,8.69,0.58,11.52,29.31,8.76,5910.52 ,1.95 ,9.5,2.02,1.61 ,2.70 ,0.213,2020,3518.5 ,0.40,0.84,1
12,data12,2021,2,1,14:40,8.68,0.58,11.52,29.31,8.75,5903.77 ,1.95 ,9.5,2.02,1.61 ,2.70 ,0.213,2020,3518.5 ,0.40,0.85,1
13,data13,2021,2,1,14:50,8.22,0.58,11.52,29.31,8.29,5593.40 ,2.06 ,9.5,2.02,1.70 ,2.70 ,0.213,2020,3518.5 ,0.37,0.97,0
14,data14,2021,2,1,15:30,8.22,0.58,11.52,29.31,8.29,5593.40 ,2.06 ,9.5,2.02,1.70 ,2.70 ,0.213,2020,3518.5 ,0.37,0.97,1
15,data15,2021,2,1,16:10,8.22,0.58,11.52,29.31,8.29,5593.40 ,2.06 ,9.5,2.02,1.70 ,2.70 ,0.213,2020,3518.5 ,0.37,0.97,1
16,data16,2021,2,1,16:40,8.22,0.58,11.52,29.31,8.29,5593.40 ,2.06 ,9.5,2.02,1.70 ,2.70 ,0.213,2020,3518.5 ,0.37,0.97,1
,,,,,除荷時,8.8,,11.52,29.31,8.87,,,9.5,,,2.70 ,,,,,,
,,,,,,,,,,,,,,,,,,,,,,
,,,,,,9.09,紙が抜ける,,,,,,,,,,,,,,,
,,,,,,9.22,完全接触,,,,,,,,,,,,,,,
,,,,,,9.5,セル完全固定,,,,,,,,,,,,,,,

File: datafiles0202.csv
ID,name,year,month,day,time,gauge,rebound,m_wet,diameter,height,volume,rho_wet,m_dry,m_water,rho_dry,rho_clay,water_content,Vw,Vs,porosity,saturation,use
-,-,yy,mm,dd,tt,[mm],[mm,[g],[mm],[mm],[mm3],[g/cm3],[g],[g],[g/cm3],[g/cm3],[%],[mm3],[mm3],[%],[%],0/1
1,data1,2021,2,2,9:20,10.5,0.93,11.14,29.29,9.44000000000001,6360.64 ,1.75 ,9.56,1.58,1.50 ,2.70 ,0.165,1580,3540.7 ,0.44,0.56,0
2,data2,2021,2,2,10:00,10.45,0.93,11.14,29.29,9.39,6326.95 ,1.76 ,9.56,1.58,1.51 ,2.70 ,0.165,1580,3540.7 ,0.44,0.57,1
3,data3,2021,2,2,10:40,10.43,0.93,11.14,29.29,9.37,6313.47 ,1.76 ,9.56,1.58,1.51 ,2.70 ,0.165,1580,3540.7 ,0.44,0.57,1
4,data4,2021,2,2,11:20,10.43,0.93,11.14,29.29,9.37,6313.47 ,1.76 ,9.56,1.58,1.51 ,2.70 ,0.165,1580,3540.7 ,0.44,0.57,1
5,data4_2,2021,2,2,12:00,10.43,0.93,11.14,29.29,9.37,6313.47 ,1.76 ,9.56,1.58,1.51 ,2.70 ,0.165,1580,3540.7 ,0.44,0.57,1
6,data5,2021,2,2,12:15,10,0.93,11.14,29.29,8.94000000000001,6023.74 ,1.85 ,9.56,1.58,1.59 ,2.70 ,0.165,1580,3540.7 ,0.41,0.64,0
7,data6,2021,2,2,12:45,10,0.93,11.14,29.29,8.94000000000001,6023.74 ,1.85 ,9.56,1.58,1.59 ,2.70 ,0.165,1580,3540.7 ,0.41,0.64,1
8,data7,2021,2,2,13:25,10,0.93,11.14,29.29,8.94000000000001,6023.74 ,1.85 ,9.56,1.58,1.59 ,2.70 ,0.165,1580,3540.7 ,0.41,0.64,1
9,data8,2021,2,2,13:55,10,0.93,11.14,29.29,8.94000000000001,6023.74 ,1.85 ,9.56,1.58,1.59 ,2.70 ,0.165,1580,3540.7 ,0.41,0.64,1
10,data9,2021,2,2,14:05,9.485,0.93,11.14,29.29,8.425,5676.73 ,1.96 ,9.56,1.58,1.68 ,2.70 ,0.165,1580,3540.7 ,0.38,0.74,0
11,data10,2021,2,2,15:50,9.44,0.93,11.14,29.29,8.38,5646.41 ,1.97 ,9.56,1.58,1.69 ,2.70 ,0.165,1580,3540.7 ,0.37,0.75,1
12,data11,2021,2,2,16:00,9.44,0.93,11.14,29.29,8.38,5646.41 ,1.97 ,9.56,1.58,1.69 ,2.70 ,0.165,1580,3540.7 ,0.37,0.75,1
13,data12,2021,2,2,16:10,9.44,0.93,11.14,29.29,8.38,5646.41 ,1.97 ,9.56,1.58,1.69 ,2.70 ,0.165,1580,3540.7 ,0.37,0.75,1
14,data13,2021,2,2,16:25,8.99,0.93,11.14,29.29,7.93,5343.20 ,2.08 ,9.56,1.58,1.79 ,2.70 ,0.165,1580,3540.7 ,0.34,0.88,0
14,data14,2021,2,2,16:45,8.97,0.93,11.14,29.29,7.91,5329.73 ,2.09 ,9.56,1.58,1.79 ,2.70 ,0.165,1580,3540.7 ,0.34,0.88,1
15,data15,2021,2,2,17:05,8.97,0.93,11.14,29.29,7.91,5329.73 ,2.09 ,9.56,1.58,1.79 ,2.70 ,0.165,1580,3540.7 ,0.34,0.88,1
16,data16,2021,2,2,17:25,8.97,0.93,11.14,29.29,7.91,5329.73 ,2.09 ,9.56,1.58,1.79 ,2.70 ,0.165,1580,3540.7 ,0.34,0.88,1
,,,,,除荷時,9.9,,11.14,29.29,8.84,,,9.56,,,2.70 ,,,,,,
,,,,,,10.19,,,,,,,,,,,,,,,,
,,,,,,10.43,紙が抜ける,,,,,,,,,,,,,,,
,,,,,,10.4,完全接触,,,,,,,,,,,,,,,
,,,,,,9.5,セル完全固定,,,,,,,,,,,,,,,
